Repository: kjasso04/data_graphing

File: data_from_Synthesis_Lab_Spring_2024/Experiment 5 Post-Lab SkyeORaynaM Monday Group A(Table 1).csv
,Formulation,,,,,,,Water Swelling,,Hexanes Swelling,,Gel Fraction,
Sample,Monomer 1,Monomer 2,M2 mol%,Crosslinker,Crosslinker mol%,Photoinitiator,Height (mm),Mass-dry (mg),Mass-swollen (mg),Mass-dry (mg),Mass-swollen (mg),Mass - Initial (mg),Mass - final (mg)
SORM1_r1,HEA,DMA,60,DiaAc,20,BAPO,5.36,422.7,461.5,424.8,432.8,821.6,965.6
SORM1_r2,HEA,DMA,60,DiaAc,20,BAPO,5.5,425,451.7,424.5,427.1,N.A.,N.A.
SORM1_r3,HEA,DMA,60,DiaAc,20,BAPO,5.16,420.3,454.5,431.2,426,N.A.,N.A.
SORM2_r1,HEA,DMA,80,DiaAc,20,BAPO,5.25,405.6,440.7,407.9,411,834.1,953.5
SORM2_r2,HEA,DMA,80,DiaAc,20,BAPO,5.29,412,449.9,411.3,412.6,N.A.,N.A.
SORM2_r3,HEA,DMA,80,DiaAc,20,BAPO,5.42,414,449,410.3,412.4,N.A.,N.A.
SORM3_r1,HEA,DMA,100,DiaAc,20,BAPO,5.11,406.4,455.8,411,412.7,861.4,913.1
SORM3_r2,HEA,DMA,100,DiaAc,20,BAPO,5.49,412.5,451.5,410.1,414.4,N.A.,N.A.
SORM3_r3,HEA,DMA,100,DiaAc,20,BAPO,5.4,404.2,449.6,408.4,413.4,N.A.,N.A.
,,,,,,,,,,,,,
,,,,,,,"*used same beaker for SORM1, SORM2, SORM3, but were very careful in placement ",,,,,,

File: data_from_Synthesis_Lab_Spring_2024/Experiment 5 Post-Lab Tables(Table 1)_Natalie,Braden,Caleb.csv
,Formulation,,,,,,,Water Swelling,,Hexanes Swelling,,Gel Fraction,
Sample,Monomer 1,Monomer 2,M2 mol%,Crosslinker,Crosslinker mol%,Photoinitiator,Height (mm),Mass-dry (mg),Mass-swollen (mg),Mass-dry (mg),Mass-swollen (mg),Mass - Initial (mg),Mass - final (mg)
NAS-1T1,n-Bu Acrylate,N/A,,Diacrylate,20,TPO,4.46,362,371,346,359,791.1,960
NAS-1T2,n-Bu Acrylate,N/A,,Diacrylate,20,TPO,4.36,327,338,338,343,N.A.,N.A.
NAS-1T3,n-Bu Acrylate,N/A,,Diacrylate,20,TPO,4.84,349,352,352,363,N.A.,N.A.
NAS-2T1,n-Bu Acrylate,N/A,,Dimethacrylate,20,TPO,,,,,,,
NAS-2T2,n-Bu Acrylate,N/A,,Dimethacrylate,20,TPO,,,,,,N.A.,N.A.
NAS-2T3,n-Bu Acrylate,N/A,,Dimethacrylate,20,TPO,,,,,,N.A.,N.A.
NAS-3T1,n-Bu Acrylate,N/A,,Triacrylate,20,TPO,5.57,380.7,383,425.4,426,839,910
NAS-3T2,n-Bu Acrylate,N/A,,Triacrylate,20,TPO,5.82,391.7,393,435.6,438,N.A.,N.A.
NAS-3T3,n-Bu Acrylate,N/A,,Triacrylate,20,TPO,6.17,389.2,391,417,422.5,N.A.,N.A.
